Repository: GirirajMannayee/PALF_Nanoclay_Composite_Repository

# PALF_Nanoclay_Composite_Repository
Effect of Nanoclay Loading on the Mechanical, Free-Vibration, and Sound Transmission Loss Properties of Pineapple Leaf Fiber–Epoxy Composites

# PALF–Epoxy–Nanoclay Composite: Data & Analysis Repository

This repository packages the data, analysis code, and figures that
accompany the manuscript:

> **Effect of Nanoclay Loading on the Mechanical, Free-Vibration, and Sound
> Transmission Loss Behavior of Pineapple Leaf Fiber–Epoxy Composites**
> (`manuscript/19_Nanoclay_PALF_Composite.docx`)

The study characterizes PALF-epoxy composites at three nanoclay loadings
(0 g, 1 g, 2 g control/filler content) across tensile testing (ASTM
D3039), flexural testing (ASTM D790), free-vibration (modal) analysis,
sound transmission loss (ASTM E2611-17), and SEM fracture-surface
imaging, plus an AI-assisted multi-objective optimization of nanoclay
loading.


This is the single most important thing in this repository. The source
manuscript is explicit that:

1. **Tables 2–10 (Section 4)** report **real, measured mechanical
   results** (tensile and flexural properties)
  
2. **Section 7 (Tables 16–29)** — SEM quantitative dispersion, XRD,
   FTIR, DMA, quantitative modal parameters, impedance-tube STL,
   flammability, water absorption, impact, density, hardness, and
   oxygen index — is explicitly labeled by the manuscript's own authors
   as

## Repository structure

```
.
├── README.md                  <- this file
├── requirements.txt            <- Python dependencies
├── LICENSE                     <- code license (MIT)
├── DATA_LICENSE.txt            <- data license (CC BY 4.0)
├── CITATION.cff                <- citation metadata
├── manuscript/
│   └── 19_Nanoclay_PALF_Composite.docx   <- source manuscript, as supplied
├── data/
│   ├── raw_mechanical/         <- reconstructed replicate data, REAL reported means (Tables 3, 7)
│   ├── illustrative/           <- reconstructed replicate data, PLACEHOLDER values (Tables 22, 24, 26, 28)
│   └── summary/                <- group-level tables transcribed as-is (Tables 2, 6, 10, 14–21)
├── scripts/
│   ├── 01_generate_datasets.py <- builds every CSV in data/ from manuscript-reported statistics
│   ├── 02_run_statistics.py    <- one-way ANOVA + Tukey HSD, reproduces Tables 4/5/8/9/23/25/27/29
│   └── 03_generate_figures.py  <- regenerates Figs. 3,4,6,7,8,12,13,16,17,18,19 as PNGs
├── results/                    <- ANOVA / Tukey HSD output tables (CSV), from script 02
└── figures/                    <- regenerated figures (PNG), from script 03
```

## Key reported findings (Section 4, real data)

All four mechanical properties increased **monotonically** with
nanoclay loading from 0 → 2 g, while ductility fell:

| Property | 0 g | 1 g | 2 g | Δ (0→2 g) |
|---|---|---|---|---|
| Ultimate tensile strength (MPa) | 82.4 | 96.8 | 108.7 | +31.9% |
| Tensile modulus (MPa) | 5210 | 6140 | 6830 | +31.1% |
| Flexural strength (MPa) | 132.5 | 151.7 | 168.3 | +27.0% |
| Flexural modulus (N/mm²) | 7420 | 8460 | 9210 | +24.1% |
| Total elongation (%) | 2.31 | 2.08 | 1.94 | −16.0% |

All one-way ANOVAs are significant (p < 0.001); Tukey HSD confirms every
pairwise group difference is significant at α = 0.05 (see
`results/tensile_TukeyHSD.csv` and `results/flexural_TukeyHSD.csv`).

Because every measured property was still improving at the highest
tested loading (2 g), the manuscript concludes the true property optimum
may lie **beyond** the tested range (Sections 4.8, 5.2, 9) and
recommends testing additional loadings (e.g., 2.5 g, 3 g) as future
work.

File: PALF_Nanoclay_Composite_Repository/data/raw_mechanical/table3_tensile_replicates.csv
nanoclay_loading,specimen_id,uts_MPa,modulus_MPa
0g,0g-01,82.8227,5037.0847
0g,0g-02,83.2573,5318.4301
0g,0g-03,89.1299,5182.1463
0g,0g-04,82.7685,5532.9966
0g,0g-05,79.4217,5048.7698
0g,0g-06,89.3479,5077.0636
0g,0g-07,77.4347,4939.661
0g,0g-08,84.7313,5302.4716
0g,0g-09,75.3423,4881.0173
0g,0g-10,79.7438,5780.3591
1g,1g-01,92.222,5865.2982
1g,1g-02,91.8133,6522.551
1g,1g-03,96.4462,5850.2241
1g,1g-04,93.9679,5884.023
1g,1g-05,92.316,5853.9399
1g,1g-06,103.1232,6064.4328
1g,1g-07,100.1927,6546.9875
1g,1g-08,98.8385,5931.2193
1g,1g-09,101.3494,6351.122
1g,1g-10,97.7308,6530.2023
2g,2g-01,111.547,6749.7353
2g,2g-02,106.8939,6468.87
2g,2g-03,110.4431,6866.5795
2g,2g-04,101.0548,6584.852
2g,2g-05,108.4467,6923.6152
2g,2g-06,114.112,6222.858
2g,2g-07,101.4311,6832.6224
2g,2g-08,105.8997,7146.7337
2g,2g-09,109.5405,6993.1135
2g,2g-10,117.6312,7511.0203
