Repository: GirirajMannayee/PALF_Nanoclay_Composite_Repository

# PALF_Nanoclay_Composite_Repository
Effect of Nanoclay Loading on the Mechanical, Free-Vibration, and Sound Transmission Loss Properties of Pineapple Leaf Fiber–Epoxy Composites

# PALF–Epoxy–Nanoclay Composite: Data & Analysis Repository

This repository packages the data, analysis code, and figures that
accompany the manuscript:

> **Effect of Nanoclay Loading on the Mechanical, Free-Vibration, and Sound
> Transmission Loss Behavior of Pineapple Leaf Fiber–Epoxy Composites**
> (`manuscript/19_Nanoclay_PALF_Composite.docx`)

The study characterizes PALF-epoxy composites at three nanoclay loadings
(0 g, 1 g, 2 g control/filler content) across tensile testing (ASTM
D3039), flexural testing (ASTM D790), free-vibration (modal) analysis,
sound transmission loss (ASTM E2611-17), and SEM fracture-surface
imaging, plus an AI-assisted multi-objective optimization of nanoclay
loading.


This is the single most important thing in this repository. The source
manuscript is explicit that:

1. **Tables 2–10 (Section 4)** report **real, measured mechanical
   results** (tensile and flexural properties)
  
2. **Section 7 (Tables 16–29)** — SEM quantitative dispersion, XRD,
   FTIR, DMA, quantitative modal parameters, impedance-tube STL,
   flammability, water absorption, impact, density, hardness, and
   oxygen index — is explicitly labeled by the manuscript's own authors
   as

## Repository structure

```
.
├── README.md                  <- this file
├── requirements.txt            <- Python dependencies
├── LICENSE                     <- code license (MIT)
├── DATA_LICENSE.txt            <- data license (CC BY 4.0)
├── CITATION.cff                <- citation metadata
├── manuscript/
│   └── 19_Nanoclay_PALF_Composite.docx   <- source manuscript, as supplied
├── data/
│   ├── raw_mechanical/         <- reconstructed replicate data, REAL reported means (Tables 3, 7)
│   ├── illustrative/           <- reconstructed replicate data, PLACEHOLDER values (Tables 22, 24, 26, 28)
│   └── summary/                <- group-level tables transcribed as-is (Tables 2, 6, 10, 14–21)
├── scripts/
│   ├── 01_generate_datasets.py <- builds every CSV in data/ from manuscript-reported statistics
│   ├── 02_run_statistics.py    <- one-way ANOVA + Tukey HSD, reproduces Tables 4/5/8/9/23/25/27/29
│   └── 03_generate_figures.py  <- regenerates Figs. 3,4,6,7,8,12,13,16,17,18,19 as PNGs
├── results/                    <- ANOVA / Tukey HSD output tables (CSV), from script 02
└── figures/                    <- regenerated figures (PNG), from script 03
```

## Key reported findings (Section 4, real data)

All four mechanical properties increased **monotonically** with
nanoclay loading from 0 → 2 g, while ductility fell:

| Property | 0 g | 1 g | 2 g | Δ (0→2 g) |
|---|---|---|---|---|
| Ultimate tensile strength (MPa) | 82.4 | 96.8 | 108.7 | +31.9% |
| Tensile modulus (MPa) | 5210 | 6140 | 6830 | +31.1% |
| Flexural strength (MPa) | 132.5 | 151.7 | 168.3 | +27.0% |
| Flexural modulus (N/mm²) | 7420 | 8460 | 9210 | +24.1% |
| Total elongation (%) | 2.31 | 2.08 | 1.94 | −16.0% |

All one-way ANOVAs are significant (p < 0.001); Tukey HSD confirms every
pairwise group difference is significant at α = 0.05 (see
`results/tensile_TukeyHSD.csv` and `results/flexural_TukeyHSD.csv`).

Because every measured property was still improving at the highest
tested loading (2 g), the manuscript concludes the true property optimum
may lie **beyond** the tested range (Sections 4.8, 5.2, 9) and
recommends testing additional loadings (e.g., 2.5 g, 3 g) as future
work.

File: PALF_Nanoclay_Composite_Repository/data/raw_mechanical/table7_flexural_replicates.csv
nanoclay_loading,specimen_id,flexural_strength_MPa,flexural_modulus_GPa
0g,0g-01,133.1248,7.2039
0g,0g-02,133.7673,7.5555
0g,0g-03,142.4485,7.3852
0g,0g-04,133.0448,7.8237
0g,0g-05,128.0974,7.2185
0g,0g-06,142.7707,7.2538
0g,0g-07,125.16,7.0821
0g,0g-08,135.9463,7.5356
0g,0g-09,122.0668,7.0088
0g,0g-10,128.5734,8.1329
1g,1g-01,143.6606,8.0967
1g,1g-02,142.9428,8.966
1g,1g-03,151.0787,8.0767
1g,1g-04,146.7266,8.1214
1g,1g-05,143.8257,8.0817
1g,1g-06,162.8041,8.3601
1g,1g-07,157.658,8.9983
1g,1g-08,155.2798,8.1839
1g,1g-09,159.6891,8.7392
1g,1g-10,153.3347,8.9761
2g,2g-01,172.7348,9.1074
2g,2g-02,165.4867,8.7486
2g,2g-03,171.0152,9.2567
2g,2g-04,156.3911,8.8968
2g,2g-05,167.9054,9.3296
2g,2g-06,176.7302,8.4342
2g,2g-07,156.9773,9.2134
2g,2g-08,163.9379,9.6147
2g,2g-09,169.6092,9.4184
2g,2g-10,182.2121,10.0802
